Repository: GITenberg/Steel-A-Manual-for-Steel-Users_71782

=====================

Steel: A Manual for Steel Users
=====================


This is a git repository of the source files for the book Steel: A Manual for Steel Users by William Metcalf. This book is Public domain in the USA., see the LICENSE file for details.

Found an error?
===============
If you find an error in a book in GITenberg, you can report it by clicking the Issues tab in this book’s repository. Please copy-and-paste the entire sentence that contains the error, and what the text should read. For advanced users, you can make a Pull Request on Github.  For more information and how to get involved see the CONTRIBUTING_ section of the GITenberg website.

.. _CONTRIBUTING: https://gitenberg.github.com/#contributing

Technical details
=================
The main source file for this book will be a file with a name containing `71782` with a file extension (ex. `.txt`, `.rst`, `.tei`, `.tex`). Some books also contain generated ebooks, html versions, and images/figures from the text as image files. Eventually, there will be generated ebooks in the downloads area.

Every repository in GITenberg contains a number of standard files, including a license text, a metadata file, and this readme file.

About Project Gutenberg
=======================
Project Gutenberg is a project to collect and archive public domain texts and is the source of this book. Find out more at their website_.

    Project Gutenberg (PG) is a volunteer effort to digitize and archive cultural works, to "encourage the creation and distribution of eBooks". It was founded in 1971 by Michael S. Hart and is the oldest digital library. Most of the items in its collection are the full texts of public domain books. The project tries to make these as free as possible, in long-lasting, open formats that can be used on almost any computer. As of July 2012, Project Gutenberg claimed over 40,000 items in its collection.

    From Wikipedia, the free encyclopedia

.. _website: https://www.gutenberg.org/

File: 71782-h/71782-h.htm (part 1 of 7)
Steel: A Manual For Steel-users | Project Gutenberg

The Project Gutenberg eBook of Steel: A Manual for Steel Users by William Metcalf

This ebook is for the use of anyone anywhere in the United States and 
most other parts of the world at no cost and with almost no restrictions 
whatsoever. You may copy it, give it away or re-use it under the terms 
of the Project Gutenberg License included with this ebook or online 
at www.gutenberg.org. If you are not located in the United States, 
you will have to check the laws of the country where you are located 
before using this eBook.

Title: Steel: A Manual for Steel Users

Author: William Metcalf

Release Date: October 2, 2023 [eBook #71782]

Language: English

Credits: deaurider and the Online Distributed Proofreading Team at https://www.pgdp.net (This file was produced from images generously made available by The Internet Archive)

*** START OF THE PROJECT GUTENBERG EBOOK STEEL: A MANUAL FOR STEEL USERS ***

STEEL:

A MANUAL FOR STEEL-USERS.

BY
WILLIAM METCALF.

FIRST EDITION.
FIRST THOUSAND.

NEW YORK:
JOHN WILEY & SONS.

London: CHAPMAN & HALL, Limited.

1896.

Copyright, 1896,
BY WILLIAM METCALF.

ROBERT DRUMMOND,
ELECTROTYPER AND PRINTER,
NEW YORK.

[Pg iii]

INTRODUCTION.

Twenty-seven years of active practice in the manufacture of steel
brought the author in daily contact with questions involving the
manipulation of steel, its properties, and the results of any
operations to which it was subjected.

Blacksmiths, edge-tool makers, die-makers, machine-builders, and
engineers were continually asking questions whose answers involved
study and experiment.

During these years the Bessemer and the open-hearth processes were
developed from infancy to their present enormous stature; and the
shadows of these young giants, ever menacing to the expensive and
fragile crucible, kept one in a constant state of watching, anxiety,
and more study.

The literature of steel has grown with the art; its books are no longer
to be counted on the fingers, they are to be weighed in tons.

Then why write another?

Because there seems to be one little gap. Metallurgists and scientists
have worked and are still working; they have given to the world much
information for which the world should be thankful.

Engineers have experimented and tested, as they never did before, and
[Pg iv]
thousands of tables and results are recorded, providing coming
engineers with a mine of invaluable wealth. Steel-workers and temperers
have written much that is of great practical value.

Still the questions come, and they are almost always those involving
an intimate acquaintance with the properties of steel, which is only
to be gained by contact with both manufacturers and users. In this
little manual the effort is made to fill this gap and to give to all
steel-users a systematic, condensed statement of facts that could
not be obtained otherwise, except by travelling through miles of
literature, and possibly not then. There are no tables, and no exact
data; such would be merely a re-compilation of work already done by
abler minds.

It is a record of experiences, and so it may seem to be dogmatic; the
author believes its statements to be true—they are true as far as his
knowledge goes; others can verify them by trial.

If the statements made prove to be of value to others, then the author
will feel that he has done well to record them; if not, there is
probably nothing said that is likely to result in any harm.

[Pg v]

CONTENTS.

Page.	

  CHAPTER I.	

  General Description of Steel,
  and Methods of Manufacture.—Cemented or Converted Steel. Blister, German,
  Shear, Double-shear. Crucible-steel, Bessemer, Open-hearth
	 1	

  CHAPTER II.	

  Applications and Uses
  of the Different Kinds of Steel.—Crucible, Open-hearth, Bessemer  
	14	

  CHAPTER III..	

  Alloy Steels and
  Their Uses.—Self-hardening, Manganese, Nickel, Silicon, Aluminum
	27	

  CHAPTER IV..	

  Carbon.—General
  Properties and Uses. Modes of Introducing It in Steel. Carbon Tempers,
  How Determined. The Carbon-line. Effects of Carbon, in Low Steel, in
  High Steel. Importance of Attention to Composition
	37	

  CHAPTER V..	

  General Properties
  of Steel.—Four Conditions: Solid, Plastic, Granular, Liquid.
  Effects of Heat. Size of Grain. Recalescence, Magnetism. Effects of
  Cooling, Hardening, Softening, Checking. Effects of Forging or Rolling,
  Hot or Cold. Condensing, Hammer-refining, Bursting. Ranges of Tenacity,
  etc. Natural Bar, Annealed Bar, Hardened Bar, etc.
	52	

  CHAPTER VI..
  [Pg vi]	

  Heating.—For
  Forging; Hardening; Overheating; Burning; Restoring; Welding
	77	

  CHAPTER VII..	

  Annealing
	84	

  CHAPTER VIII..	

  Hardening and
  Tempering.—Size of Grain; Refining at Recalescence;
  Specific-gravity Tests; Temper Colors; How to Break Work; a Word
  for the Workman
	96	

  CHAPTER IX..	

  Effects of
  Grinding.—Glaze, Skin, Decarbonized Skin, Cracked Surfaces,
  Pickling
	128	

  CHAPTER X..	

  Impurities and Their
  Effects.—Cold-short. Red-short, Hot-short, Irregularities,
  Segregation, Oxides, etc., Wild Heats, Porosity. Removing Last
  Fractions of Hurtful Elements. Andrews Broken Rail and
  Propeller-shaft
	129	

  CHAPTER XI..	

  Theories of
  Hardening.—Combined, Graphitic, Dissolved, Cement, Hardening
  and Non-hardening Carbon. Carbides. Allotropic Forms of Iron α, β,
  etc. Iron as an Igneous Rock or as a Liquid
	146	

  CHAPTER XII..	

  Inspection.—Ingots,
  Bars, Finished Work. Tempers and Soundness of Ingots. Seams, Pipes, Laps,
  Burns, Stars
	151	

  CHAPTER XIII..	

  Specifications.—Physical,
  Chemical, and of Soundness and Freedom from Scratches, Sharp
  Re-entrant Angles, etc.
	154	

  CHAPTER XIV..	

  Humbugs
	161	

  CHAPTER XV..	

  Conclusions
	164	

  GLOSSARY.	

  Definitions of
  Shop Terms Used
	167	

STEEL:
 A MANUAL FOR STEEL USERS.

[Pg 1]

I.
GENERAL DESCRIPTION OF STEEL AND

OF MODES OF ITS MANUFACTURE.

Steel may be grouped under four general heads, each receiving its
name from the mode of its manufacture; the general properties of
the different kinds are the same, modified to some extent by the
differences in the operations of making them; these differences are
so slight, however, that after having mentioned them the discussion
of various qualities and properties in the following pages will
be general, and the facts given will apply to all kinds of steel,
exceptions being pointed out when they occur.

The first general division of steel is cemented or converted steel,
known to the trade as blister-steel, German, shear, and double-shear steel.

This is probably the oldest of all known kinds of steel, as there is no
record of the beginning of its manufacture. This steel is based upon
the fact that when iron not saturated with carbon is packed in carbon,
[Pg 2]
with all air excluded, and subjected to a high temperature,—any
temperature above a low red heat,—carbon will be absorbed by the iron
converting it into steel, the steel being harder or milder, containing
more or less carbon, determined by the temperature and the time of contact.

Experience and careful experiment have shown that at a bright orange
heat carbon will penetrate iron at the rate of about one eighth of
an inch in twenty-four hours. This applies to complete saturation,
above 100 carbon; liquid steel will absorb carbon with great rapidity, becoming
saturated in a few minutes, if enough carbon be added to cause saturation.

MANUFACTURE OF BLISTER-STEEL.

Bars of wrought iron are packed in layers, each bar surrounded by
charcoal, and the whole hermetically sealed in a fire-brick vessel
luted on top with clay; heat is then applied until the whole is brought
up to a bright orange color, and this heat is maintained as evenly as
possible until the whole mass of iron is penetrated by carbon; usually
bars about three quarters of an inch thick are used, and the heat is
required to be maintained for three days, the carbon, entering from
both sides, requiring three days to travel three eighths of an inch to
the centre of the bar. If the furnace be running hot, the conversion
may be complete in two days, or less. The furnace is then cooled and
the bars are removed; they are found to be covered with numerous
blisters, giving the steel its name.

The bars of tough wrought iron are found to be converted into highly
crystalline, brittle steel. When blister-steel is heated and rolled
[Pg 3]
directly into finished bars, it is known commercially as
german steel.

When blister-steel is heated to a high heat, welded under a hammer,
and then finished under a hammer either at the same heat or after a
slight re-heating, it is known as shear-steel,
or single-shear.

When single-shear steel is broken into shorter lengths, piled,
heated to a welding-heat and hammered, and then hammered to a finish
either at that heat or after a slight re-heating, it is known as
double-shear steel.

Seebohm gives another definition of single-shear, and double-shear;
probably both are correct, being different shop designations.

Until within the last century the above steels were the only kinds
known in commerce. There was a little steel made in India by a melting
process, known as Wootz. It amounted to nothing in the commerce of
the world, and is mentioned because it is the oldest of known melting
processes.

Although converted steel is so old, and so few years ago was the only
available kind of steel in the world, nothing more need be said of
it here, as it has been almost superseded by cast steel, superior in
quality and cheaper in cost, except in crucible-steel.

Inquiring readers will find in Percy, and many other works, such full
and detailed accounts of the manufacture of these steels that it would
be a waste of space and time to reprint them here, as they are of no
more commercial importance.
[Pg 4]

In the last century Daniel Huntsman, of England, a maker of clocks,
found great difficulty in getting reliable, durable, and uniform
springs to run his clocks. It occurred to him that he might produce a
better and more uniform article by fusing blister-steel in a crucible.
He tried the experiment, and after the usual troubles of a pioneer
he succeeded, and produced the article he required. This founded and
established the great Crucible-cast-steel industry, whose
benefits to the arts are almost incalculable; and none of the great
inventions of the latter half of this nineteenth century have produced
anything equal in quality to the finer grades of crucible-steel.

crucible-cast steel
is the second of the four general kinds of steel mentioned in the
beginning of this chapter.

Although Huntsman succeeded so well that he is clearly entitled to
the credit of having invented the crucible process, he met with many
difficulties, from porosity of his ingots mainly; this trouble was
corrected largely by Heath by the use of black oxide of manganese.
Heath attempted to keep his process secret, but it was stolen from
him, and he spent the rest of a troubled life in trying to get some
compensation from the pilferers of his process. An interesting and
pathetic account of his troubles will be found in Percy.

Heath’s invention was not complete, and it was finished by the elder
Mushet, who introduced in addition to the oxide of manganese a small
quantity of ferro-manganese, an alloy of iron and manganese; and it was
now possible, with care and skill, to make a quality of steel which for
[Pg 5]
uniformity, strength, and general utility has never been equalled.

Crucible-steel was produced then by charging into a crucible broken
blister-steel, a small quantity of oxide of manganese, and of
ferro-manganese, or Spiegel-eisen, covering the crucible with a cap,
and melting the contents in a coke-furnace, a simple furnace where the
crucible was placed on a stand of refractory material, surrounded by
coke, and fired until melted thoroughly.

The first crucibles used, and those still used largely in Sheffield,
were made of fire-clay; a better, larger, and more durable crucible,
used in the United States exclusively, and in Europe to some extent, is
made of plumbago, cemented by enough of fire-clay to make it strong and
tough. As the demands for steel increased and varied it was found that
the carbon could be varied by mixing wrought iron and blister-bar, and
so a great variety of tempers was produced, from steel containing not
more than 0.10% of carbon up to steel containing 1.50% to 2% of carbon,
and even higher in special cases.

It was soon found that the amount of carbon in steel could be
determined by examining the fractures of cold ingots; the fracture
due to a certain quantity of carbon is so distinct and so unchanging
for that quantity that, once known, it cannot be mistaken for any
other. The ingot is so sensitive to the quantity of carbon present
that differences of .05% may be observed, and in everyday practice the
skilled inspector will select fifteen different tempers of ingots in
steels ranging from about 50 carbon to 150 carbon, the mean difference
in carbon from one temper to another being only .07%. And this is
no guess-work;—no chemical color determination will approach it in
[Pg 6]
accuracy, and such work can only be checked by careful analysis by combustion.

This is the steel-maker’s greatest stronghold, as it is possible by
this means for a careful, skilful man to furnish to a consumer, year
after year, hundreds or thousands of tons of steel, not one piece of
which shall vary in carbon more than .05% above or below the mean for
that temper.

The word “temper” used here refers to the quantity of carbon contained
in the steel, it is the steel-maker’s word; the question, “What temper
is it?” answered, No. 3, No. 6, or any other designation, means a fixed,
definite quantity of carbon.

When a steel-user hardens a piece of steel, and then lets down the
temper by gentle heating, and he is asked, “What temper is it?” he will
answer straw, light brown, brown, pigeon-wing, light blue, or blue, as
the case may be, and he means a fixed, definite degree of softening of
the hardened steel.

It is an unfortunate multiple meaning of a very common word, yet the
uses have become so fixed that it seems to be impossible to change
them, although they sometimes cause serious confusion.

The quantity of carbon contained in steel, and indeed of all
ingredients, as a rule, is designated in one hundredths of one per
cent; thus ten (.10) carbon means ten one hundredths of one per cent;
nineteen (.19) carbon means nineteen one hundredths of one per cent;
one hundred and thirty-five (1.35) carbon means one hundred and
thirty-five one hundredths of one per cent, and so on. So also for
contents of silicon, sulphur, phosphorus, manganese and other usual ingredients.
[Pg 7]

This enumeration will be used in this work, and care will be taken to
use the word “temper” in such a way as not to cause confusion.

It has been stated that crucible-cast steel is made from ten carbon up
to two hundred carbon, and that its content of carbon can be determined
by the eye, from fifty carbon upwards, by examining the fracture of the
ingots. The limitation from fifty carbon upwards is not intended to
mean that ingots containing less than fifty carbon have no distinctive
structures due to the quantity of carbon; they have such distinctive
structures, and the difficulty in observing them is merely physical.

Ingots containing fifty carbon are so tough that they can only be
fractured by being nicked with a set deeply, and then broken off; below
about fifty carbon the ingots are so tough that it is almost impossible
to break open a large enough fracture to enable the inspector to
determine accurately the quantity of carbon present; therefore it is
usual in these milder steels, when accuracy is required, to resort to
quick color analyses to determine the quantity of carbon present. Color
analyses below fifty carbon may be fairly accurate, above fifty carbon
they are worthless.

As the properties and reliability of crucible-steel became better known
the demand increased, and the requirements varied and were met by
skilful manufacturers, until, by the year 1860, ingots were produced
weighing many tons by pouring the contents of many crucibles into one
mould; in this way the more urgent demands were met, but the material
was very expensive and the risks in manufacturing were great. About
this time, stimulated by the desire of enlightened governments to
increase their powers of destruction in war by the use of heavy guns of
[Pg 8]
greater power than could be obtained by the use of cast iron, and for
heavier ship-armor to be used in defence, Mr. Bessemer, of England, now
Sir Henry Bessemer, reasoned that if melted cast iron was reduced to
wrought iron by puddling, or boiling, by the mere oxidation, or burning
out, of the excess of carbon and silicon from the cast iron, that the
same cast iron might be reduced to steel in large masses by blowing air
through a molten mass in a close vessel, retaining enough heat to keep
the mass molten so that the resulting steel could be poured into ingots
as large as might be desired. At about the same time, or a little
earlier, Mr. Kelly, of the United States, devised and patented the same
method. Both of these gentlemen demonstrated the potencies of their
invention, and neither brought it to a successful issue.

To persistent and intelligent iron-masters of Sweden must be given the
credit of bringing the process of Bessemer to a commercial success,
and so they gave to the world pneumatic or Bessemer steel, the latter
name holding, properly, as a just tribute to the inventor, and this
inaugurated the third general division:

BESSEMER STEEL.

Bessemer steel is made by pouring into a bottle-shaped vessel lined
with refractory material a mass of molten cast iron, and then blowing
air through the iron until the carbon and silicon are burned out. The
gases and flame resulting escape from the mouth of the vessel.

The combustion of carbon and silicon produce a temperature sufficient
[Pg 9]
to keep the mass thoroughly melted, so that the steel may be poured
into moulds making ingots of any desired size.

In the beginning, and for many years, the lining of the vessel was of
silicious or acid material, and it was found that all of the phosphorus
and sulphur contained in the cast iron remained in the resulting steel,
so that it was necessary to have no more of these elements in the cast
iron than was allowable in the steel. The higher limit for phosphorus
was fixed at ten points (.10%), and that is the recognized limit the
world over. When Bessemer pig is quoted, or sold and bought, it means
always a cast iron containing not more than ten phosphorus.

In regard to sulphur, it was found that if too much were present
the material would be red-short, so that it could not be worked
conveniently in the rolls or under the hammer, and that when the amount
of sulphur present was not enough to produce red-shortness it was not
sufficient to hurt the steel.

As red-short material is costly and troublesome to the manufacturer,
it was not found necessary to fix any limit for sulphur, because the
makers could be depended upon to keep it within working limits.

Later investigations prove this to be a fallacy, as much as ten or
even more sulphur has been found in broken rails and shafts, the steel
having made workable by a percentage of manganese. (See the results of
Andrews’s investigation given in Chap. X.)

During the operation of blowing Bessemer steel the flame issuing from
the vessel is indicative of the elimination of the elements, and it is
found that while the combustion is partially simultaneous the silicon
is all removed before the carbon, and the characteristic white flame
[Pg 10]
towards the end of the blow is known as the carbon flame; when the
carbon is burned out, this flame drops suddenly and the operator
knows that the blow is completed. Any subsequent blowing would result
in burning iron only. During the blow the steel is charged heavily
with oxygen, and if this were left in the steel it would be rotten,
red-short, and worthless. This oxygen is removed largely by the
addition of a predetermined quantity of ferro-manganese, usually melted
previously and then poured into the steel.

The manganese takes up the greater part of the oxygen, leaving the
steel free from red-shortness and easily worked.

The fact that the phosphorus of the iron remained in the steel
notwithstanding the active combustion and high temperature led to the
dictum that at high temperatures phosphorus could not be eliminated
from iron. This conclusion was credited because in some of the
so-called direct processes of making iron where the temperature was
never high enough to melt steel all, or nearly all, of the phosphorus
was removed from the iron.

For many years steel-makers the world over worked upon this basis, and
devoted themselves to procuring for their work iron containing not more
than ten (.10) phosphorus, now universally known and quoted as Bessemer iron.

Two young English chemists, Sidney Gilchrist Thomas and Percy C.
Gilchrist, being careful thinkers, concluded that the question was one
of chemistry and not one of temperature; accordingly they set to work
to obtain a basic lining for the vessel and to produce a basic slag
from the blow which should retain in it the phosphorus of the iron.
[Pg 11]
After the usual routine of experiment, and against the doubtings of
the experienced, they succeeded, and produced a steel practically
free from phosphorus. For the practical working of their process
it was found better, or necessary, to use iron low in silicon and
high in phosphorus, using the phosphorus as a fuel to produce the
high temperature that is necessary instead of the silicon of the
acid process. In the acid process it is found necessary to have high
silicon—two percent or more—to produce the temperature necessary to
keep the steel liquid; in the Thomas-Gilchrist process phosphorus takes
the place of silicon for this purpose.

In this way the basic Bessemer process was worked out and became
prominent.

The basic Bessemer process is of great value to England and to the
continent of Europe by enabling manufacturers to use their native ores,
which are usually too high in phosphorus for the acid process, so that
before this invention nearly all of the ores for making Bessemer steel
were imported from Sweden, Spain, and Africa.

The basic process has found little development in the United States,
because the great abundance of pure ore keeps the acid process the
cheaper, except in one or two special localities. Where the basic
process is profitable in the United States, it is worked successfully.

At about the time that Bessemer made his invention William Siemens,
afterward Sir William, invented the well-known regenerative
gas-furnace. A Frenchman named Martin utilized this furnace to melt
steel in bulk in the hearth of the furnace, developing what was known
for some years as Siemens-Martin steel, or open-hearth steel; the
[Pg 12]
latter name has prevailed, and open-hearth steel is the fourth of the
general kinds of steel mentioned in the beginning of this chapter.

At first open-hearth steel was made upon a specially prepared sand
bottom, by first melting a bath of cast iron and then adding wrought
iron to the bath until by the additions of wrought iron and the action
of the flame the carbon and silicon of the cast iron were reduced until
the whole became a mass of molten steel. Sometimes iron ore is used
instead of wrought iron as the reducing agent; this is called the pig
and ore process. Now in general practice wrought iron, steel scrap, and
iron ore are used, sometimes alone and sometimes together, as economy
or special requirements make it convenient.

It was found as in the Bessemer, so in the open-hearth, the sulphur and
the phosphorus of the charge remained in the steel, making it necessary
to see that in the charge there was no more of these elements than the
steel would bear.

This is known now as the acid open-hearth process.

After the success of the basic Bessemer process was assured the same
principle was tried in the open-hearth; a basic bottom of dolomite or
of magnesite was substituted for the acid sand bottom, and care was
taken to secure a basic slag in the bath.

Success was greater than in the Bessemer; phosphorus was eliminated
and a better article in every way was made by this process, now used
extensively over the whole civilized world.

This is the basic open-hearth process.

Neither the basic Bessemer process nor the basic open-hearth removed
[Pg 13]
sulphur, so that this element must still be kept low in the original
charge, until some way shall be found for its sure and economical elimination.

The four general divisions, then, are:

Converted or Cemented Steel.	

  Crucible-cast Steel.	

Bessemer		Acid		  Cast Steel.	

  Basic	

Open-hearth  		Acid		  Cast Steel.	

  Basic	

Little or nothing more will be said of the first kind, as it has been
so thoroughly superseded by the cast steels. After a statement of the
most patent applications and uses of the different cast steels the
discussions which follow will apply to all, because practically they
are all governed by the same general laws.

[Pg 14]

II.
APPLICATIONS AND USES
OF THE
 DIFFERENT KINDS OF STEEL.

Where exact uniformity of composition is not a necessity, and where
welding is required, cemented or converted steel may be preferred to
cast steel, because the converted bar retains the occluded layers of
slag which give to wrought iron its peculiar welding properties, and
for this reason blister- or shear-steel may be welded more easily and
surely than cast steel. For tires, composite dies, and many compound
articles this steel will do very well, and it may be worked with good
results by almost any smith of ordinary skill; however, owing to the
more uniform structure and the greater durability of the cast steels,
they have, even for these purposes, almost entirely displaced the more
easily worked, but less durable, cemented steels.

CRUCIBLE-CAST STEEL.

For all purposes crucible-steel has proved to be superior to all
others; it is well known to all experienced and observing workers in
steel that, given an equal composition, crucible is stronger and more
reliable in every way than any of the other kinds of steel.

This may read like a mere dictum, and it might be asked properly, What
are the proofs?

[Pg 15]
The proofs are wanting for two reasons: first, because crucible-steel
is so expensive that except for gun parts, armor, and such uses where
expense could be ignored, crucible-steel never came into extensive use
for structural purposes; second, that while thousands upon thousands
of tests of the cheaper steels are recorded and available to engineers
very few of such tests have been made on crucible-steel, simply because
it has not been used for structural purposes.

On the other hand, intelligent makers of crucible-steel have for
self-preservation made careful study of the relative properties of the
different steels in order that they might know what to expect from the
cheaper processes. In this way they have surrendered boiler-steel,
spring-steel, machinery-steel, battering-tool steel, cheap die-steel,
and many smaller applications; not because they could not produce a
better article, but because the cheaper steels met the requirements of
consumers satisfactorily, and therefore they could not be expected to
pay a higher price for an article whose superiority was not a necessity
in their requirements.

Still this stated superiority is proven best by the fact that many
careful consumers who have special reasons for studying durability
as against first cost adhere to the higher priced crucible-steel for
such uses as, for instance, parts of mining- and quarrying-drills,
high-speed spindles, in cotton-mills, and in expensive lathes and
machines of that kind.

This sort of testimony should be more conclusive than that of
interested steel-makers, because these men pay their own money for
the higher priced material, and because men who are most careful of
the quality of their produce and of their reputation are the most
clear-headed and most sensible men of their class; they have the best
[Pg 16]
business and the greatest success. Such men are not fools; they may be
depended upon to try everything of promise with the greatest care, and
to use only that thing which pays them best. In fact such men do use
the cheaper steels freely wherever they can do so safely.

A good car-spring, carriage-spring, or wagon-spring is made from
Bessemer or open-hearth steel, a spring that will wear out the car or
carriage; it would be stupid then to buy more expensive steel for such
purposes, for even if crucible-steel would wear out two cars or two
wagons the owner never expects to take the springs out of an old wagon
to put them under a new one.

On the other hand, the watch-spring maker or the clock-spring maker
will find a great advantage in using the very best crucible-steel that
can be made.

A sledge, a maul, or a hammer can be made of such excellent quality
from properly selected Bessemer or open-hearth steel that it would be
foolish for makers of such tools to continue to buy crucible-steel,
even though they knew it to be superior, for lower first cost in such
cases outweighs superiority that cannot be shown for a number of years.

Locomotive-boilers, crank-pins, slide-rods, connecting-rods, and
springs can be made of such good quality of Bessemer or open-hearth
steel that, like the “one-horse shay,” the whole machine will wear
out at the same time practically, and that a good long time; there
would be no reason in this case for using crucible-steel for one or
more of these parts, although twenty-five years ago it was by means of
crucible-steel that engineers learned to use steel for these purposes.
[Pg 17]

A good cam for an ordinary machine, such as a shear or punch, may
be made of Bessemer or open-hearth steel where greater strength and
endurance are required than can be had in cast iron; on the other
hand, makers of cams for delicately adjusted high-speed machines where
intricacy and accuracy are necessary will touch nothing but the very
best crucible-steel of fine-tool quality for their work. It is of no
use to suggest the greater cheapness of the other steels; they have
tried them thoroughly, and they know that in their case the highest
priced is the cheapest.

This superiority of crucible-steel has been doubted, because the claim
appeared to rest solely upon the statements of steel-makers, and not to
have any scientific basis; there is, however, a scientific basis for
the fact. Given three samples of steel of say the following composition:

Crucible.	  Open-hearth.	  Bessemer.	

Carbon	1.00	1.00	1.00	

  Silicon	.10	.10	.10	

  Phosphorus	.05	.05	.05	

  Sulphur	.02	.02	.02	

  Copper, arsenic, etc.	traces  	 	 	

Why should there be any difference in the strength of the three? In
mere tensile strength in an untempered bar the difference might not be
very great, although all experienced persons would expect the crucible
to show the highest; but it is not necessary to make the claim, because
we have not enough tests of crucible-steel to enable us to establish a
mean, and one or two tests are insufficient to establish a rule in any case.

There have been made, however, hundreds of tests of hardened and
tempered samples by the most expert persons, with one invariable
[Pg 18]
result: the crucible-steel is incomparably finer and stronger than the
others, and the open-hearth is almost invariably stronger and finer
than the Bessemer.

Unfortunately for the argument these tests cannot be recorded so as
to be intelligible to the non-expert, because we cannot tabulate the
result of the touch of the expert hand or the observation of the
experienced eye.

For a time it was popular to call these differences mysteries, and so
let them pass; this, however, was not satisfactory, and the question
was studied carefully for the physical reasons which must exist.

Much thought led to the conclusion that the reason lay with the three
elements oxygen, nitrogen, and hydrogen; they are known to exist in
greater or less quantity in all iron and steel.

It is known that the presence of oxygen beyond certain small limits
produces red-shortness and general weakness; it is probably a much more
hurtful element than phosphorus or sulphur, but no quantitative method
for its determination has been worked out; there is an effort now being
made to develop a simple and expeditious oxygen determination, and it
is to be hoped that it will be successful.

In the crucible no more oxygen, hydrogen, or nitrogen can get into the
steel than is contained in the material charged and in the atmosphere
of the crucible, or than may penetrate the walls of the crucible during
melting. In the open hearth the process is an oxidizing one, and
besides the charge is swept continuously by hot flames containing all
of these elements.

[Pg 19]
In the Bessemer process the conditions are worse still, as these
elements are all blown through the whole mass of the steel.

We know the effect of oxygen and how to eliminate it practically.

Percy gives the effects of nitrogen as causing hardness and extreme
brittleness, and giving to iron or steel a brassy lustre. Such a brassy
lustre may be seen frequently in open-hearth or Bessemer steel, and
occasionally in crucible-steel. When seen in crucible-steel it is known
to be due to the fact that the cap of the crucible became displaced,
exposing the contents to the direct action of the flame. Of the effect
of hydrogen we know less; there is no reason apparent why it may not be
as potent as the others.

Ammonia in sufficient quantity to be detected by the nose has often
been observed in open-hearth and Bessemer steel.

To settle the nitrogen question Prof. John W. Langley developed some
years ago a very delicate and accurate process for the determination
of nitrogen even in minute quantities; the process was tedious and
expensive, so that it was not adapted for daily use; it involved the
careful elimination of nitrogen from all of the reagents to be used,
requiring several days’ work, in each case to prepare for only a few
nitrogen determinations.

By this process it was found, in every one of many trials, that
crucible-steel contained the least amount of nitrogen, open-hearth
steel the next greater quantity, and Bessemer steel the greatest
amount. He found no exceptions to this. For many years great efforts
had been made both in Europe and in the United States to make by the
Bessemer or the open-hearth process a cheap melting-product to be used
[Pg 20]
in the crucible instead of the expensive irons which so far have proved
to be necessary to give the best results.

There appeared to be no difficulty in making a material as pure
chemically, or purer, than the most famous irons in the world, and this
material was urged upon the crucible-steel makers. Careful tests of
such material failed to produce the required article; in fact it was
demonstrated over and over again that an inferior wrought iron would
produce a stronger steel than this very pure steel melting-material,
and crucible-steel makers were compelled to adhere to the more costly
irons to produce their finer grades.

Prof. Langley determined the nitrogen in a given quantity of
open-hearth and Bessemer steel; this same material was then melted in a
crucible, and it was found that the resulting ingots contained nearly
as much nitrogen as the original charge. The quantity was reduced
slightly; still this steel contained more nitrogen than any other
sample of crucible-steel that he had tested. The physical test of this
trial steel showed the usual weakness of the Bessemer or open-hearth
steel, as compared to crucible-steel.

The next step was to try to get rid of nitrogen by the use of some
affinity, as oxygen is removed by manganese. Boron and titanium seemed
to be the most feasible elements; boron appeared to offer less chance
of success, and titanium was selected. A ferro-titanium containing six
per cent of titanium was imported from Europe at some expense. As the
most careful and exacting analyses of this material failed to reveal a
trace of titanium, it was not used.
[Pg 21]

After many futile efforts Langley succeeded, by means of electric heat,
in reducing rutile and producing a small quantity of an alloy of iron
and titanium. A trial of this alloy, although not conclusive, led to
the belief that such an alloy could be used successfully to eliminate
nitrogen; but as its cost, about two dollars a pound, was prohibitory
of any commercial use, the subject was not pursued farther.

Although we know these elements only as gases, there is no reason to
suppose that their atoms may not be as potent, when added to steel, as
atoms of carbon, silicon, phosphorus, or any other substance.

Such are the facts for crucible-steel as far as they are known; it is
vastly more expensive than any other kind of steel, yet for the present
it holds its own unique and valuable place in the arts.

For all tools requiring a fine edge for cutting purposes, such as
lathe-tools, drills, taps, reamers, milling-cutters, axes, razors,
pocket-knives, needles, graving-tools, etc.; for fine dies where sharp
outline and great endurance are required; for fine springs and fine
machinery parts and fine files and saws, and for a hundred similar
uses, crucible-cast steel still stands pre-eminent, and must remain so
until some genius shall remove from the cheaper steels the elements
that unfit them for these purposes.

As stated before, crucible-steel is divided into fifteen or more
different tempers, ranging in carbon from .50 to 1.50. Each of these
tempers has its specific uses, and a few will be pointed out in a
general way.

.50 to .60 carbon is best adapted for hot work and for battering-tools.

.60 to .70 carbon for hot work, battering-tools, and tools of dull edge.

[Pg 22]

.70 to .80 carbon for battering-tools, cold-sets, and some forms of
reamers and taps.

.80 to .90 carbon for cold-sets, hand-chisels, drills, taps, reamers,
and dies.

.90 to 1.00 carbon for chisels, drills, dies, axes, knives, and many
similar purposes.

1.00 to 1.10 carbon for axes, hatchets, knives, large lathe-tools, and
many kinds of dies and drills if care be used in tempering them.

1.10 to 1.50 carbon for lathe-tools, graving-tools, scribers, scrapers,
little drills, and many similar purposes.

The best all-around tool-steel is found between .90 and 1.10 carbon;
steel that can be adapted safely and successfully to more uses than any
other temper.

At somewhere from .90 to 1.00 carbon, iron appears to be saturated with
carbon, giving the highest efficiency in tools and the highest results
in the testing-machine except for compressive strains. More will be
said upon this point in treating of the carbon-line.

Much more could be said about the uses for the different tempers of
steel; it would be easy to write out in great detail the exact carbon
which experience has shown to be best adapted to any one of hundreds
of different uses, but it would only be confusing and misleading to a
great many people.

It is within the experience of every steel-maker that men are just as
variable as steel, and the successful steel-maker must familiarize
himself with the personal equations of his patrons. One man on the
sunny side of a street may be making an excellent kind of tool from
a certain grade and temper of steel, and be perfectly happy and
prosperous in its use. His competitor on the shady side of the street
[Pg 23]
may fail in trying to use the same steel for the same purpose and
condemn it utterly.

The know it all agent will condemn the latter man with an intimation
that his ears are too long, and so lose his trade. The tactful agent
