Repository: GITenberg/Steel-A-Manual-for-Steel-Users_71782

=====================

Steel: A Manual for Steel Users
=====================


This is a git repository of the source files for the book Steel: A Manual for Steel Users by William Metcalf. This book is Public domain in the USA., see the LICENSE file for details.

Found an error?
===============
If you find an error in a book in GITenberg, you can report it by clicking the Issues tab in this book’s repository. Please copy-and-paste the entire sentence that contains the error, and what the text should read. For advanced users, you can make a Pull Request on Github.  For more information and how to get involved see the CONTRIBUTING_ section of the GITenberg website.

..

File: 71782-0.txt (part 2 of 8)
.60 to .70 carbon for hot work, battering-tools, and tools of dull
edge.

.70 to .80 carbon for battering-tools, cold-sets, and some forms of
reamers and taps.

.80 to .90 carbon for cold-sets, hand-chisels, drills, taps, reamers,
and dies.

.90 to 1.00 carbon for chisels, drills, dies, axes, knives, and many
similar purposes.

1.00 to 1.10 carbon for axes, hatchets, knives, large lathe-tools, and
many kinds of dies and drills if care be used in tempering them.

1.10 to 1.50 carbon for lathe-tools, graving-tools, scribers, scrapers,
little drills, and many similar purposes.

The best all-around tool-steel is found between .90 and 1.10 carbon;
steel that can be adapted safely and successfully to more uses than any
other temper.

At somewhere from .90 to 1.00 carbon, iron appears to be saturated with
carbon, giving the highest efficiency in tools and the highest results
in the testing-machine except for compressive strains. More will be
said upon this point in treating of the carbon-line.

Much more could be said about the uses for the different tempers of
steel; it would be easy to write out in great detail the exact carbon
which experience has shown to be best adapted to any one of hundreds
of different uses, but it would only be confusing and misleading to a
great many people.

It is within the experience of every steel-maker that men are just as
variable as steel, and the successful steel-maker must familiarize
himself with the personal equations of his patrons. One man on the
sunny side of a street may be making an excellent kind of tool from
a certain grade and temper of steel, and be perfectly happy and
prosperous in its use. His competitor on the shady side of the street
may fail in trying to use the same steel for the same purpose and
condemn it utterly.

The know it all agent will condemn the latter man with an intimation
that his ears are too long, and so lose his trade. The tactful agent
will supply him with steel a temper higher or a temper lower, until he
hits upon the right one, and so will retain both men on his list; and
both men will turn out equally good products.

Few men know their own personal equations, and the best way for
a steel-user to do is to tell the steel-maker what he wants to
accomplish, and put upon him the responsibility of selecting the best
temper.

It costs no more to make and to provide one temper than another;
therefore the one inducement of the steel-maker is to give his patron
that which is best adapted to his use. This plan puts all of the
responsibility upon the steel-maker, just where it ought to be, because
he should know more about the adaptability of his steel than any other
person.


BESSEMER STEEL.

Bessemer steel is probably the cheapest of all grades of steel; that
is to say, it can be made so rapidly, so continuously, and in such
enormous quantities that a greater output per dollar invested can
be made than by either of the other processes. Again, the work is
controlled and operated by machinery to a much greater extent than in
the other processes; therefore the cost of labor per ton of product
both for skilled and unskilled labor is less than in the crucible or
the open-hearth method.

This being the case, it might be inferred that the result would be the
eventual driving out of all other steels by this, the cheapest. This
would be the inevitable result if Bessemer steel were as well adapted
to all purposes as either of the other kinds of steel; there are
limitations which prevent this.

The source of heat in the Bessemer process is in the combustion of
the elements of the charge, there is no extraneous source of heat;
therefore, if the heat be too cold, there is no way to remedy it unless
it be by the addition of ferro-silicon and more blowing; if it be too
hot, it may be allowed to stand a few minutes to cool. Still in either
case the remedy is somewhat doubtful. This limitation must not be taken
as being fatal to good work, for in skilful hands such cases are rare,
and the product is generally fully up to the standard of good work.

As there is no known sure way of stopping the blow at a given point in
the operation to produce a steel of required carbon, it is usual to
blow clear down, that is, to burn out all of the carbon practically
and then to re-carbonize by the addition of spiegel-eisen or
ferro-manganese. It is necessary, also, to add the manganese in one of
these forms to remove the oxygen introduced during the blow; this must
be done quickly, and all accomplished before the metal becomes too cold
for pouring into ingots.

So little time for reactions is available that it is doubtful if the
material is ever quite as homogeneous as it can be made by either of
the other processes.

Notwithstanding these limitations, which are not mentioned to throw
doubt upon the process, but merely to inform readers fully so as to
enable them to judge rightly as to what may be expected, enormous
quantities of good, reliable Bessemer steel are made to meet many
requirements.

For good, serviceable, cheap rails Bessemer steel stands pre-eminent,
and if it found no other use it would be difficult to overestimate the
benefit to the world of this one great success.

Bessemer steel is used largely for a great number of purposes, Bessemer
billets being now as regular an article of commerce as pig iron.

For wire for all ordinary purposes; for skelp to be worked into
butt-welded and lap-welded tubing; for wire nails, shafting,
machinery-steel, tank-plates, and for many other uses, Bessemer steel
has absorbed the markets almost entirely.

For common cutlery, files, shovels, picks, battering-tools, and many
such uses it contests the market with open-hearth steel; and while many
engineers now specify that their structural shapes, plates, beams,
angles, etc., must be of open-hearth steel, there are many eminent
engineers who see no need for this discrimination, they being satisfied
that if their requirements are met the process by which they are met is
a matter of indifference.


OPEN-HEARTH STEEL.

As in the Bessemer process, so in the open-hearth, carbon and silicon
are burned out, phosphorus is removed on the basic hearth, and the
sulphur of the charge remains in the steel. During the operation
oxygen and nitrogen are absorbed by the steel, although not quite so
largely as in the Bessemer process, so that practically the chemical
limitations are the same in each.

The open-hearth reductions are much slower than in the Bessemer, each
heat requiring from five to eight hours for its completion; the furnace
must be operated by a skilled man of good judgment, so that more time
and more skilled labor per ton of product are required than in the
Bessemer, and the making of an equal quality as cheaply in the open
hearth is problematical. The open hearth has extraneous sources of heat
at the command and under the control of the operator, and there need be
no cold heats, and no too hot heats.

The time for reactions is much longer, and for this reason they ought
to be more complete, and they are so in good hands; yet it is a fact
that, as the operation is a quiet one compared to the Bessemer, and not
nearly so powerful and energetic, a careless or unskilful operator may
produce in the open hearth an uneven result that is quite as bad as
anything that can be brought out of a Bessemer converter. The process
that eliminates the human factor has not yet been invented.

For fine boiler-plates, armor-plates, and gun parts open-hearth steel
has won its place as completely as has the crucible for fine-tool steel
or the Bessemer for rails.

For all intermediate products there is a continued race and keen
competition, so that it is impossible to draw any hard and fast line
between the products of the three processes where they approach each
other; the only clear distinctions are at the other extremes.

Owing to the power to hold and manipulate a heat in the open-hearth it
is safe to say that it is superior to the Bessemer in the manufacture
of steel castings; and owing to its much greater cheapness it is
difficult for the crucible to compete with it at all in this branch of
manufacture.

In conclusion of this chapter it is safe to say that in good hands
these processes are all good, and each has its own special function to
perform.




III.

ALLOY STEELS AND THEIR USES.


In addition to the four general kinds of steel treated of in the last
chapter there are a number of steels in the market which contain other
metals, and which may be termed properly alloy steels, to distinguish
them from carbon steel, or the regular steels of world-wide use which
depend upon the quantity of carbon present for their properties.
The most generally known of the alloy steels is the so-called
Self-hardening steel.

Self-hardening steel is so called because when it is heated to the
right temperature,--about a medium orange color,--and is then allowed
to cool in the air, it becomes very hard. This steel is so easily
strained that it is impossible, as a rule, to quench it in water
without cracking it. It may be quenched in a blast of air without
cracking, and so be made much harder than if it be allowed to cool more
slowly in a quiet atmosphere. If it be quenched in oil or water, it
will become excessively hard, much harder than when quenched in air,
and it will almost invariably be cracked, or if it be not cracked it
will be so excessively brittle as to be of little use.

Self-hardened steel is so hard in what may be called its natural
condition, that is, in ordinary bars, that it cannot be machined,
drilled, planed, or turned in a lathe.

By keeping it in an annealing-furnace at about bright orange heat for
about twenty-four to thirty-six hours, and then covering it with hot
sand or ashes in the furnace, and allowing about the same time for
it to cool, it may be annealed pretty thoroughly so that it may be
machined readily.

When annealed in this way and formed into cutters of irregular shape,
or dies, it has been found so far not to be economical or well adapted
to such work, so that up to the present time annealing is more of a
scientific than a useful fact.

Self-hardened steel has the useful property of retaining its hardness
when heated almost to redness; therefore it may be used as a lathe or
similar cutter upon hard work, such as cutting cast iron and other
metals, at a much higher speed than is possible with ordinary steel,
which would be softened by the heat generated by the high speed. This
property makes self-hardened steel very useful and economical for many
purposes.

Self-hardened steel is an alloy of iron, carbon, tungsten, and
manganese, and some brands contain chromium in addition to these, and
it is claimed, and probably truly, that the chromium improves the
quality of the steel.

It was supposed for a long time that tungsten was the hardener that
gave to self-hardened steel its peculiar properties. By means of an
open hearth, steel was produced containing about 3% tungsten and little
carbon and manganese. This steel worked like any mild steel, except
that it was hot-short and difficult to forge. It was not hard and had
no hardening properties; that is, it did not harden in the ordinary
sense when quenched in water. The addition of carbon to this steel,
keeping the manganese low, produced a steel very difficult to work,
which would harden like ordinary steel when quenched, and which had
no self-hardening properties whatever. The addition of 2½% to 3% of
manganese to this steel produced self-hardening steel having the usual
properties.

Manganese, then, is the metal that gives the self-hardening property,
and this might have been anticipated by considering the properties of
Hadfield’s manganese steel, which, when it contains above 7% manganese,
cannot be annealed so that it can be machined or drawn into wire. From
this it might be inferred that tungsten is not a necessary constituent
of self-hardened steel; that it performs an important function will
be shown presently. Tests of the iron-tungsten alloy low in carbon
gave only a small increase in strength above ordinary low cast steel
containing little carbon; it was difficult and troublesome to work, and
more expensive than the common steels, so that its production presented
no advantages. When carbonized, it was fine-grained and could be made
exceedingly hard; it was brittle, and compared to very ordinary cast
steel comparatively worthless.

In self-hardened steel tungsten is the mordant that holds the carbon in
solution and enables the steel to retain its hardness at comparatively
high temperatures. That it does hold the carbon in solution may be
proved in a moment by a beautiful test, first observed by Prof. John W.
Langley.

When a piece of carbon steel is pressed against a rapidly running emery
wheel, there is given off a shower of brilliant sparks which flash out
in innumerable white, tiny stars of great beauty; it is accepted that
this brilliancy is due to the explosive combustion of particles of
carbon.

When a steel containing as much as three per cent of tungsten is
pressed against the wheel, the entire absence of these brilliant
flashes is at once noticeable, and if there be an occasional little
flash it only serves to emphasize the absence of the myriads.

Instead there is an emission of a comparatively small number of dull
particles, and there is clinging to the wheel closely a heavy band of a
deep, rich red color. This red streak is distinctive of the presence of
tungsten.

By testing various pieces it was soon observed that different
quantities of tungsten gave different sizes of red streaks; as
tungsten decreased the width of the band diminished and the number and
brilliancy of carbon sparks increased. As little as .10 tungsten will
show a fine red line amidst a brilliant display of sparks, and it soon
became possible to determine so closely by the streak the quantity
of tungsten present that the ordinary analyses for tungsten became
unnecessary, except in occasional important cases where analysis was
used merely to confirm the testimony of the wheel.

Self-hardening steel, then, is a steel which, owing to the presence of
manganese and tungsten, hardens when quenched in quiet air, and which
retains its hardness almost up to a red heat.

It may be forged between the temperatures from orange to bright orange;
it cannot be worked safely outside of this range. The more quickly
it is quenched the harder it will be; and it may be annealed so that
it can be machined readily. Therefore it is not self-hardening; it
simply has all of the properties of carbon steel modified profoundly
by tungsten and manganese. If a piece of this steel will not harden
sufficiently by cooling in the air quietly, that difficulty may be
remedied by cooling it in an air-blast; if quenching in an air-blast
will not give sufficient hardness, the steel had better be rejected,
for quenching in oil or water means almost certain destruction.

As stated before, the range of temperature in which self-hardened steel
can be forged safely is much smaller than for a high-carbon steel; it
is harder at this heat than carbon steel and not so plastic, so that it
requires more care and more heats in working it to tool-shapes.

This steel is so sensitive that it often occurs in redressing it that
it will crumble at a heat that was all right in the first working.
This difficulty may be remedied by first cutting off the shattered
part with a sharp tool,--it must be cut hot,--then heating the piece
up to nearly a lemon color, heating it through without soaking it in
the fire, and then allowing it to cool slowly in a warm, dry place.
After this treatment the steel may be heated and worked as at first.
This treatment does not anneal the steel soft, because the heat is
not continued long enough, and the cooling is not sufficiently slow;
it does relieve the strains in the steel, so that it is plastic and
malleable.

This treatment is good in any high steel which has become refractory
from previous working.

Self-hardened steel is not as strong in the hardened condition as
good high-carbon steel; it has not been used successfully for cutting
chilled cast iron, for instance. If made hard enough to cut a chill, it
is so brittle that the cutting-edge will crumble instead of cutting; if
the temper be let down enough to stop the crumbling, the steel will be
softer than the chill, and the edge will curl up instead of cutting.

Owing to the retention of hardness at a higher temperature than carbon
steel will bear this steel is capable of doing a great amount of work
at high speed, so that for much lathe-work it is cheap at almost any
price.

Owing to its brittle, friable nature its use is limited to the simpler
forms of tools, and to a narrower range of work than is possible with
carbon steel.


CHROME STEEL.

An alloy of chromium with carbon steel has been before the public for
many years, and greater claims have been made for it than experience
seems to justify. Chrome steel is fine-grained and very hard in the
hardened state, and it will do a large amount of work at the first
dressing; upon redressing it deteriorates much more rapidly than carbon
steel and becomes inferior; it is believed that this is due to a rapid
oxidation of the chromium.

It is claimed for it that it will endure much higher heats without
injury than carbon steels of the same temper. Intending purchasers will
do well to satisfy themselves upon these points before investing too
heavily.


SILICON STEEL.

Steel containing two to three per cent of silicon was put upon the
markets, and great claims were made for it.

It is exceedingly fine-grained and hardens very hard; it is brittle,
much more liable to crack in hardening than ordinary steel, and it is
not nearly so strong as carbon steel.

It is made cheaply enough as far as melting goes, but it may not be
melted dead, and therefore sound, because long-continued high heat
will destroy it; therefore the ingots are more honeycombed than
well-melted carbon steel ingots. The steel will not bear what is known
as a welding-heat in steel-working; it is hot-short; for this reason
the bars are more seamy than is usual in carbon steel. Added to this
the hot-shortness makes it so difficult to work that the labor cost is
high. Altogether, then, silicon steel is expensive, and it presents no
extra good qualities in compensation.


MANGANESE STEEL.

The glassy hardness, brittleness, and friability of ferro-manganese
and of spiegel-eisen are well known; these are products of the
blast-furnace, and the manganese ranges all the way from say 10% up to
80%.

Steel containing from 1% to 3% of manganese is about as brittle and
almost as unworkable as spiegel-eisen, and a fair deduction would be
that manganese above very small limits will not form any useful alloy
with iron. Many a general law of nature has been based upon much more
meagre data and has been announced with a great flourish of trumpets;
such discoveries are usually heard of no more after the first blare has
died away.

R. A. Hadfield, of Sheffield, England, is an inquirer who wants to
know, and who is willing to travel the whole road in order to find out.
Hadfield discovered that an alloy of iron and manganese containing
from 7% to 20% of manganese was a compound possessing many remarkable
properties. This alloy is now known as manganese steel.

Manganese steel is both hard and tough to a degree not found in any
other metal or alloy.

It is so hard and strong that it cannot be machined with the best of
tools made of the finest steel. Castings made of it may be battered
into all sorts of shapes as completely as if they were made of the
mildest dead-soft steel; still they are too hard to be machined.

The ordinary hardening process toughens this steel instead of hardening
it to brittleness.

This steel is non-magnetic, and this property alone would give it
exceedingly great value if the steel could only be worked into the
required shapes.

Up to this time all attempts to anneal this steel have failed, and
this persistent hardness is the best proof that manganese is the real
hardener in self-hardened steel. So far carbon and manganese have not
been separated in this steel or in any other. Persistent attempts
have been made to produce manganese steel low in carbon, but all
have been failures, because any operation that burned out the carbon
took the manganese with it. The hope was that a non-magnetic alloy
might be produced that would be soft enough to work. This may yet be
accomplished, and if it should be another great step in the arts will
have been taken.

Hard, tough, strong, non-magnetic--what great things may not come out
of this when it has been worked out finally?

Since this was written carbonless manganese has been produced which is
claimed to contain 98% + of manganese and no carbon, but at present it
is sold at $1 per pound. If it can be produced more cheaply, it may
lead to a workable non-magnetic alloy of iron and manganese which may
prove to be of great value to electricians and to watchmakers.

The uses of manganese steel are large and growing, and it must be
regarded as having an established and a prominent place.

It has been stated that in self-hardened steel and in manganese steel
manganese is the hardener; it should be borne in mind that carbon is
always present, that it is the one great hardener, but its hardening
property in the absence of manganese depends directly upon rapidity of
cooling. By rapid cooling steel containing carbon is made harder than
glass, and by slow cooling it may be made softer and more ductile than
ordinary wrought iron.

Self-hardened steel may be annealed so that it can be machined, but
it is by no means as soft and ductile as well-annealed carbon steel.
Manganese steel has not been annealed at all; it cannot be annealed by
any of the well-known annealing processes; some new way of doing it
must be discovered. Therefore it is proper to say that the peculiar
hardening properties of these two steels are due to manganese.


NICKEL STEEL.

The addition of a few per cent of nickel to mild steel adds greatly
to its strength--so much so that nickel steel is now world-renowned
as used in armor-plate for navy vessels, and for great guns. Recent
reports from the ordnance bureaus indicate that it will also be of
great use in the barrels of small arms, by means of which they may be
made lighter, and still of sufficient strength. Nickel is so expensive
and it adds so much to the cost of steel that its use for ordinary
structural purposes, bridges, etc., has not been found to be economical.

Some years ago careful experiments were made with nickel alloy in a
fine grade of high-carbon tool-steel to find out whether such steel
would be improved as much as are the mild steels.

In such case the expense would not count, for if the best steel can be
made better there are many users who would gladly pay a higher price
for a better service.

The results were not encouraging. The high-carbon nickel steel was not
as strong as the same quality of steel without nickel; the mixture
seemed to be imperfect, containing little dark specks, supposed to be
carbon thrown into the graphitic state. The steel did not refine as
well and was not as strong as the carbon steel.

All of this applies to high-carbon tool-steel, hardened and tempered;
no tests were made of the steel unhardened, for they would have been of
no practical use.


ALUMINUM STEEL.

When a heat of steel is boiling violently, is wild, and unfit to be
poured, the addition of a minute quantity of aluminum will have the
effect of quieting it quickly. Half an ounce to an ounce of aluminum to
a ton of steel will be enough usually, and for this purpose aluminum
has become useful to steel-makers. If a little too much aluminum be
added, the ingots will pipe from end to end; therefore the use of
aluminum is restricted to small quantities. Experiments have shown
that a considerable percentage of aluminum adds no good properties to
steel; therefore aluminum steel so called may be treated later under a
different heading.




IV.

CARBON.


Of all of the abundant elements of nature carbon is presented in the
greatest variety of forms, and admits of the greatest number of useful
applications.

In the form of the diamond it is the hardest of substances, and is the
base used in determining the comparative hardness of all others.

In the form of graphite it is soft and smooth, and is one of the best
and most durable of lubricants.

In the form of soot it is probably the softest of solids.

In the form of coal it is the one great and abundant fuel of the world,
while as graphite again it is one of the best of refractory materials.

Hard, soft, highly combustible, almost infusible, refractory, it lends
itself to the greatest variety of useful applications. To the iron- and
steel-maker or worker it is simply indispensable; as charcoal or coke
it is the fuel of the smelter; as gas, either carbon monoxide or as a
hydrocarbon, it is the cheapest and most manageable fuel for melting
and for all operations requiring heat.

As graphite, plumbago, mixed with a little fire-clay as a binder, it
is the best material for crucibles in which to melt metals; as soot it
forms the best coating for moulds into which metals are to be cast.

Durable beyond almost any other substance, it would make the very best
paint for metal structures if there were any known way to make it
adhere.


CARBON IN IRON.

Carbon may be introduced into iron in any quantity from a few
hundredths of one per cent as usually found in wrought iron, and in
what is known as dead-soft steel, up to about four per cent as found
in cast iron. By the addition of manganese as high as six or seven
per cent of carbon has been introduced into iron. Carbon does not
form a true alloy with iron, neither does it form any stable chemical
compound. Its condition in iron seems to be as variable as it is in
nature, and sometimes it has been supposed to be as capricious as it
is variable. It is hoped that the reader of these pages will find that
there is no caprice about it, that its action is governed by as sure
laws as any in nature, and that certain results may be predicated upon
any treatment to which it is subjected.

The theories of its actions are as numerous and variable as are the
actions themselves, and they will be treated in a separate chapter,
this chapter being confined to a statement of known facts.

As stated in Chap. I, carbon may be introduced into iron by heating
carbon and iron in contact when air is excluded; and, conversely,
carbon is burned out of cast iron by the Bessemer and open-hearth
processes to reduce the cast iron to cast steel.

In the crucible any quantity of carbon may be obtained in steel by
melting a mixture of high blister-steel and wrought iron, or cast iron
and wrought iron, or by charging with wrought iron the necessary
quantity of coke or charcoal. When using plumbago crucibles, the iron
takes up some carbon from the crucible; also the spiegel-eisen or
ferro-manganese used adds some carbon; and for these two sources of
carbon the melter allows when he decides upon the quantity of charcoal
needed.

Results from crucible-melting are not strictly uniform; even if every
charge were weighed in a chemical balance accurately the product
would not be uniform, because one crucible gives off more carbon than
another; in one crucible a little more charcoal may be burned and
escape as gas than in another; and most variable of all, unless the
charcoal has been dried thoroughly, is the quantity of moisture in the
charcoal. One charge of charcoal may be dry, and the next may contain
as much as twenty-five per cent of moisture; obviously equal weights in
such a case would not give equal quantities of carbon to the steel.

In crucible steel this is no disadvantage; a skilful mixer will get
from 75% to 90% of his ingots of the desired temper; the other ingots
will all be in demand for other uses, and as he can separate them all
with absolute certainty by ocular inspection, as described before, he
labors under no fear of bad results.

In the Bessemer process it is usual to burn out all of the carbon and
then to add the required amount in the spiegel; for structural steels
and for rails this method is satisfactory. For high steel--from fifty
to a hundred or more carbon--the spiegel method does not answer so
well, because it increases the quantity of manganese to too great an
amount; higher carbon is then sometimes put in by the addition of a
given quantity of pure pig iron previously melted, or by putting coke
in the ladle, but this is very uncertain on account of the tendency of
the coke to float, and be dissipated as a gas instead of entering the
steel.

The Darby method is to place in the way of the stream of steel as it is
poured from the vessel to the ladle a refractory-lined, funnel-shaped
vessel filled with finely divided, but not powdered, coke. As the
stream rushes through the coke it absorbs carbon with great rapidity,
and it is asserted that the currents and eddies formed in the ladle
by the rush of the stream cause an even distribution of carbon. That
carbon will be taken up in this way is certain; that a required amount,
evenly distributed, can be obtained is not so certain.

In the acid open-hearth as in the Bessemer process for milder steels
it is usual to burn the carbon out almost entirely, and then to add
the desired amount with the spiegel. Higher carbon may be obtained
by the addition of pure pig iron, or by using carbon bricks pasted
together with tar and weighted with iron turnings; these bricks may be
pushed under the surface in different parts of the bath, and in this
way the carbon can be distributed pretty evenly. In good practice now
the melt is stopped at the carbon desired with great success, thus
saving time and expense. In the basic open-hearth the melter, by the
use of a little care and good judgment, stops his melt at the required
carbon, and so avoids any additional operations, unless his charge is
excessively high in phosphorus and his steel is to be very low in the
same; in that case he may have to melt clear down and re-carbonize.

Steel of 130 carbon with phosphorus <.05 may be made on the basic
hearth from a charge containing 10 to 12 phosphorus without melting
below 130 carbon.

If high-carbon Bessemer steel is not uniform, it is not to be wondered
at, but as a matter of fact it is usually found to be fairly uniform,
sufficiently so to work well.

If open-hearth steel of high carbon is not uniform, it is clearly
because the maker would not take a little trouble to have it so.

Assuming that for convenience cast steel is graded for carbon content
by even tens, and that the different tempers are separated half-way
between the tens, we have:

                 Carbon.

     .10 including from    .05 to  .15
     .20    “       “      .16  “  .25
     .30    “       “      .26  “  .35
     .40    “       “      .36  “  .45
     .50    “       “      .46  “  .55
     .60    “       “      .56  “  .65
     .70    “       “      .66  “  .75
     .80    “       “      .76  “  .85
     .90    “       “      .86  “  .95
    1.00    “       “      .96  “ 1.05
    1.10    “       “     1.06  “ 1.15
    1.20    “       “     1.16  “ 1.25
    1.30    “       “     1.26  “ 1.35
    1.40    “       “     1.36  “ 1.45
    1.50    “       “     1.46  “ 1.55

This covers the usual commercial range from what is known as dead-soft
steel up to a high, lathe-temper steel.

Higher steels are used sometimes, even up to 225 carbon, but they are
so exceptional that it is not worth while to continue the list above
150.

This list allows a variation of .05 carbon above and below the datum of
each temper; some margin must be had of course, and this is sufficient
in the hands of a careful steel-maker; it is found in practice to be
satisfactory to the user. Even in the highest lathe-steel where the
strains from hardening are the greatest, because the change in volume
due to a degree of temperature is the greatest, a variation of three or
four points above and below the mean does not make enough difference in
the results to throw a skilful temperer off from his desired conditions.

On the other hand, a difference of a full temper will throw the most
skilful worker off from the track, and so that much variation is not
allowable. For instance, if a man be working 130 carbon, and he should
receive a lot of steel of 120 carbon, he would get his work too soft in
following his regular methods; then if he doubted himself, as he would
be apt to do, and raised his heat to correct his supposed aberration,
he would get his work too hard, coarse-grained, and brittle; if he
tried to correct this by drawing to a lower temper color, his tools
would be too soft. Again, if he received a lot of steel of 140 carbon
and proceeded in his regular way, he would get a lot of cracked
tools. So that in either case the result would be confusion. It is
probable that in almost any case either 120 or 140 carbon would make a
thoroughly good tool if the temperer knew what he was working with and
adapted his heats to the carbon. But he does not know of the variation,
and even if he did he would say, very rightly, that he did not propose
to make daily changes in his methods to suit the convenience or the
carelessness of the steel-maker.

It must not be understood, however, that this narrow range for each
temper limits the capacity of the steel; it merely gives the limit for
regular easy working.

To illustrate: A good lathe-tool may be made of 100-carbon steel, and
of 150 carbon; but no worker could use these tempers indiscriminately,
nor even alternately, although he knew which was which, because he
could not change all of his heats say every five minutes and turn out
satisfactory work. A spring of given size, and to carry a given load,
may be made equally good of 60-carbon steel or of 140 carbon, and such
work is done frequently in shops that are attached to steel-works; but
the spring-maker must be told beforehand what he is to work with, and
he must be given enough of one kind of steel to make say a day’s work,
so that he can go along regularly. The springs will be good, but the
one containing 140 carbon will have the highest elasticity and the
most life, although both will have the same modulus of elasticity. The
spring-maker who buys his steel will not submit to any such variations,
and he ought not to be asked to do it, because one temper of steel
costs no more than another, and the selecting out and separating the
tempers is only a matter of a little care.

Is it practicable to keep steel uniform in carbon within such narrow
limits?

In crucible-steel practice it is very easy to do so. All ingots of 60
carbon upwards up to four or four and one half inches square may be
broken completely off at the top, and then the clean fracture will
indicate the quantity of carbon invariably, and after the ingot has
been glanced at and marked properly it is as easy to put it on its
proper pile as to put it on any other. In a good light a competent
inspector will mark thirty or forty ingots per minute and do it
correctly; it is as easy to the trained eye as it is to read a printed
page.

This inspection is so important that it should never be neglected. It
is not costly, much less than a dollar a ton.

With larger ingots only a piece can be broken off from the edge, but
if the topper does his work properly, enough can be taken off to show
the temper clearly. Large ingots containing the contents of a number
of crucibles are liable to unevenness of temper from having uneven
mixtures in the pots and from bad teeming into the moulds; this can be
detected usually in the ingot inspection, and if not it can be found
later during another inspection. Such variations are often called
segregations. This question of segregation will be discussed in a
future chapter.

In the Bessemer and the open-hearth practice ocular inspection of
ingots to determine carbon is not used.

Enough examinations have been made to show that the fractures, although
differing from those of crucible-steel, are quite as characteristic,
and ocular inspection could be used. The ingots are large usually and
to handle and top them would be expensive; but the heats are also
large,--from five tons up to thirty tons in one heat,--and as they are
supposed to be homogeneous, one chemical carbon analysis is enough for
each heat.

Below 50 carbon a quick color analysis is accurate enough; above 50
carbon combustion should be used, for in high carbons the color test in
the best hands is only the wildest guess-work.

The ten-point range of carbon is far more difficult to attain in
high-carbon open-hearth practice than in the crucible. In one case
where the limit fixed in a specification was 90 to 110 carbon, two full
tempers, one of the most skilful and successful concerns in the world
failed to meet the specification in twenty-ton and thirty-ton furnaces.

It was supposed at first that the trouble came from using different
heats, and large lots of billets were sent out with the heat number
stamped on each billet. The same variations were found in every heat,
the carbon ranging from 80 to 120. The specification was met without
any trouble in five-ton furnace.

This illustration should not lead to the conclusion that practically
uniform steel cannot be obtained; there is little doubt that if the
30-ton heats had been stirred thoroughly in the furnace the required
limits would have been obtained.

Neither is it to be understood that the same variation would occur in
mild steel under 30 carbon. A call for 20 carbon would not result in
steel ranging from below 10 to above 30,--such a result would show
gross carelessness on the part of the melter,--the variation would go
by percentage; thus the variation in the high steel is from 15% below
to 15% above the mean of 100, or even as much as 20%.

If 20-carbon steel be required, a variation of 20% would give a range
from 16 to 24 carbon, or well within the limits of one temper.

This matter will be considered farther under the head of Segregation.

The appropriate applications of the different tempers of steel have
been stated in a general way, with the advice that for all tool
purposes it is better to leave the selection of the temper to the
steel-maker; also in structural work it may prove to be better to
leave the question of temper, or carbon content, to the steel-maker,
who should know how to meet any specification that is within the
capacity of steel. On the other hand, every engineer should know what
is attainable, and an effort to give this information in more definite
form will be made in later chapters. A general view will now be taken
of what may be called the carbon-line.

[Illustration]

Let the horizontal line represent iron, the inclined line iron plus
carbon, and the verticals physical properties.

We do not know the physical properties of pure iron. Assuming them to
be uniform, let the vertical at .05 represent the tensile, torsional,
transverse, or compressional strength of steel of 5 carbon; then for
every increment of carbon up to 90 to 100 there will be an increase of
strength to resist any of these strains, increasing in such regular
amounts as to make the resulting carbon-line practically straight,
as shown in the sketch. Above 100 carbon these resistances will all
decrease, except resistance to compression.

So far as it is known, compressive strength increases slightly with
the carbon, until cast iron is fairly reached; then the presence of
silicon, and the fact that we are dealing with a casting instead of
forged or rolled metal, causes a rapid fall in all resistances until
the strength is below that of 5 carbon steel.

With increase of carbon there is a reduction of ductility, so that the
